Repository: sjoonkwon0531/AI-materials-design-textbook

# AI 기반 첨단소재 탐색/설계/발견/최적화 교과서의 재현 코드와 그림 생성 코드

권석준(성균관대학교) 교수가 작업 중인 교과서 'AI 기반 첨단소재 탐색/설계/발견/최적화'(출판사 사회평론)의 코드 및 데이터 저장소입니다. 본문에 실린 Hands-on Lab의 Python 코드, 같은 Lab을 포팅한 Julia 코드, 그림과 그림 생성 스크립트, 연습문제 해답 검증 코드를 장별로 저장한 저장소입니다. 교과서 텍스트는 이 저장소에 포함되지 않았습니다.

Companion repository for the Korean textbook *AI-Driven Discovery, Design, and Optimization of Advanced Materials* by Seok Joon Kwon (Sungkyunkwan University). It contains the Python and Julia code for every hands-on lab, the figures and the scripts that draw them, and the code that checks the end-of-chapter exercise solutions. The manuscript itself is not included.

## 장 구성

| 폴더 | 장 | Python Lab | Julia | 그림 | 해답 코드 |
|---|---|---:|---:|---:|---:|
| `ch01` | 1. 수치해석 입문 | 23 | 5 | 3 | 59 |
| `ch02` | 2. 미분방정식의 수치해법 | 10 | 16 | 18 | 50 |
| `ch03` | 3. 계산소재과학 개관 | 1 | 4 | 8 | 4 |
| `ch04` | 4. 양자·원자 스케일: DFT와 분자동역학 | 7 | 7 | 15 | 24 |
| `ch05` | 5. 메조스케일과 연속체 방법론 | 29 | 18 | 17 | 44 |
| `ch06` | 6. 고전적 머신러닝과 소재 기술자 | 27 | 26 | 25 | 32 |
| `ch07` | 7. 딥러닝과 Geometric Prior | 29 | 29 | 26 | 23 |
| `ch08` | 8. 강화학습과 모델 강건성 | 25 | 21 | 16 | 27 |
| `ch09` | 9. PINN, Neural Operator, Prior-Fitted PDE 풀이 | 38 | 28 | 23 | 24 |
| `ch10` | 10. MLIP: DFT를 O(N)으로 | 30 | 15 | 15 | 36 |

각 장 폴더의 구성은 다음과 같습니다.

```
chNN/
  labs/            본문 Hands-on Lab의 Python 코드와 실행 출력(*.out)
  julia/           같은 Lab의 Julia 대응 코드
  figures/         본문 그림(PNG)과, Ch.5 이후는 그림 생성 스크립트(make_*.py)
  figure_scripts/  Ch.1–4의 그림 생성 스크립트
  solutions/       연습문제 해답 검증 코드와 출력
  data/            Lab 입력 데이터(작은 텍스트, 표 형식 파일만)
common/bookstyle.py  모든 그림이 공유하는 스타일(Arial Narrow, 색, 패널 라벨)
```

## 실행 방법

### 환경

검증에 쓴 환경은 Python 3.11과 Julia 1.13.4입니다(자세한 결과는 `VERIFICATION.md`).

Python 환경은 두 개입니다. Ch.10의 MACE-MP-0 모델이 요구하는 `e3nn` 판(0.4.4)과 Ch.7 Lab이 쓰는 `e3nn` 판(0.6.0)이 서로 다르기 때문입니다.

| 환경 | 설치 | 정확한 판 | 쓰는 곳 |
|---|---|---|---|
| A | `pip install -r requirements.txt` | `lock/env-a.txt` | 아래 B를 뺀 모든 스크립트, Ch.10의 MACE와 CHGNet |
| B | `pip install -r requirements-b.txt` | `lock/env-b.txt` | `e3nn`을 직접 쓰는 Ch.7 스크립트(목록은 `requirements-b.txt`), Ch.10의 SevenNet과 MatterSim |

```bash
python3.11 -m venv venv-a && venv-a/bin/pip install -r requirements.txt
python3.11 -m venv venv-b && venv-b/bin/pip install -r requirements-b.txt

### 실행 위치

스크립트는 **그 스크립트가 있는 폴더에서** 실행합니다. 다른 장의 파일은 `../../chNN/...`처럼 상대 경로로 참조하므로, 다른 폴더에서 실행하면 파일을 찾지 못합니다.

```bash
cd ch07/labs
python 71_backprop.py             # 예: 역전파를 손으로 구현해 autograd와 대조하는 Lab
cd ../../ch01/labs/blocks
python run_all.py                 # Ch.1의 코드 블록 23개를 차례로 실행
```

Ch.9의 평가 스크립트(`93_rollout_eval.py`, `95_compare.py`, `96_fno_ch_eval.py` 등)와 일부 해답 코드는 학습 스크립트가 만든 모델과 데이터 파일을 읽습니다. 데이터 생성, 학습, 평가 순서로 실행하십시오. 명령줄 인자가 필요한 해답 코드는 파일 첫머리의 설명에 인자가 적혀 있고, 저장된 `*.out` 파일 이름이 실제 쓴 인자를 가리킵니다(예: `s92_6_b30_per.out` ← `python s92_6.py b 30 0 600 2400 periodic`).

`*.out` 파일은 집필 당시 실제 실행한 출력입니다. 본문의 수치는 이 출력에서 왔으므로, 직접 실행한 결과와 비교할 수 있습니다. 난수 시드는 고정되어 있지만 BLAS, GPU, 라이브러리 판에 따라 마지막 자리가 조금 다를 수 있습니다. `ch04/labs/*.out`은 검증 실행에서 새로 만든 출력입니다.

### Julia

Julia 코드는 Julia 1.13.4에서 확인했습니다. 장마다 `chNN/julia/Project.toml`과 `Manifest.toml`이 있으므로, 처음 한 번 패키지를 받은 뒤 스크립트 폴더에서 실행합니다.

```bash
cd ch06/julia
julia --project=. -e 'using Pkg; Pkg.instantiate()'
julia --project=. lab_6_1.jl
```

Ch.7과 Ch.8의 Julia Lab은 Python Lab과 똑같은 표본을 쓰도록 학습·시험 인덱스를 파일에서 읽습니다(NumPy와 Julia의 난수열이 다르기 때문). 이 파일은 저장소의 `ch07/data/splits/`에 들어 있고, `ch07/data/export_splits.py`로 다시 만들 수 있습니다. `ch06/julia/dscribe_bridge.jl`은 다른 Lab이 `include`하는 도우미 파일이라 단독으로 실행하지 않습니다.

## 저장소에 넣지 않은 것

학습된 가중치(`*.pt`)와 중간 데이터(`*.npz`, `*.npy`)는 용량 때문에 넣지 않았습니다. 모두 Lab 스크립트로 다시 만들 수 있습니다.

- **Ch.7:** 에탄올 xTB 궤적은 `ch07/data/make_xtb_ethanol.py`로 만듭니다(`tblite` 필요). GFN1 라벨은 `ch07/data/74_make_gfn1_labels.py`로 만듭니다.
- **Ch.8:** `data/81_*` 결과 파일은 `labs/81_*` 스크립트를 실행하면 생깁니다.
- **Ch.9:** 학습과 시험 데이터는 `labs/93_data.py`, `94_data.py`, `95_ns_data.py`, `96_ch_data.py`로 만듭니다(합계 약 350 MB).
- **Ch.3:** `ch3_lab.py`, `sol_ch3_6C_network.py`, `lab_3_2.jl`, `lab_3_optimade.jl`은 Materials Project API(키 필요)나 OPTIMADE 서버에 접속합니다. 인터넷 연결이 있어야 실행됩니다.
- **Ch.10:** 데이터는 `labs/102_data.py`, `104_data.py`, `105_ft_data.py`로 만듭니다. MACE-MP-0 small 모델은 [ACEsuit/mace-mp releases](https://github.com/ACEsuit/mace-mp/releases/download/mace_mp_0/2023-12-10-mace-128-L0_energy_epoch-249.model)에서 내려받아 `ch10/data/mace_mp0_small.model`로 저장합니다.

그림을 다시 그리면 `figures/`의 PNG를 덮어씁니다. 원본과 같은 모양을 얻으려면 Arial Narrow 글꼴이 설치되어 있어야 합니다.

## 라이선스

- **코드** (`*.py`, `*.jl`, `*.sh`): MIT License (`LICENSE`)
- **그림:** CC BY 4.0 (`LICENSE-figures.md`)
- 포함된 외부 데이터(예: Matbench `expt_gap`)는 원래 라이선스를 따릅니다.

## 인용

```
권석준, AI 기반 첨단소재 탐색/설계/발견/최적화' (출판사: 사회평론) 동반 코드 저장소, 2026.
```

File: ch06/labs/68_perovskite.out
compounds 576: perovskite 313, non-perovskite 263; train 460 / test 116
max |t - table| = 0.008; |tau - table|: median 0.003, 99th pct 0.182, max 19.17 (at rA/rB=1.032, VCrO3)
all rA > rB: True
agreement with table predictions: t 1.000, tau 1.000
accuracy            all     train   test
t (0.825<t<1.059)  0.738   0.733   0.759
tau < 4.18         0.917   0.911   0.940
by anion   n   perov%   acc_t   acc_tau
  O      369    62.9   0.827   0.919
  F       66    77.3   0.833   0.924
  Cl      71    25.4   0.507   0.901
  Br      27    18.5   0.556   0.926
  I       43    16.3   0.326   0.907
refit on train: tau threshold 4.184 -> test acc 0.940 ; t depth-2 tree test acc 0.750, thresholds [0.815, 0.829, 1.06]
(t, mu) depth-3 tree: train 0.850 test 0.862
Platt: P(perovskite) = 1/(1+exp(-(-1.968*tau +8.348)))  -> P=0.5 at tau=4.242
test: Brier 0.0821  log-loss 0.2807 ; corr with table tau_prob 0.999, mean|diff| 0.017
  P in [0.0,0.2): n=130  observed perovskite fraction 0.06
  P in [0.2,0.4): n= 72  observed perovskite fraction 0.06
  P in [0.4,0.6): n= 94  observed perovskite fraction 0.37
  P in [0.6,0.8): n=115  observed perovskite fraction 0.90
  P in [0.8,1.0): n=165  observed perovskite fraction 0.99
model                                  test(split)   5x5-CV mean +/- std
logistic (raw 6)                       0.810        0.810 +/- 0.027
tree depth 4 (raw 6)                   0.819        0.867 +/- 0.027
random forest (raw 6)                  0.888        0.914 +/- 0.025
random forest (raw 6 + t, mu, tau)     0.966        0.934 +/- 0.017
logistic (tau only)                    0.905        0.897 +/- 0.019
random forest (Magpie, 132)            0.828        0.874 +/- 0.032
tau<4.18 (fixed rule) 5x5-CV-equivalent: 0.917 (no fitting; single test-split value 0.940)
  n= 20  tau-stump 0.897+/-0.032   RF raw6 0.731+/-0.063   RF Magpie 0.736+/-0.041
  n= 40  tau-stump 0.900+/-0.033   RF raw6 0.770+/-0.063   RF Magpie 0.775+/-0.031
  n= 80  tau-stump 0.912+/-0.028   RF raw6 0.840+/-0.035   RF Magpie 0.799+/-0.032
  n=160  tau-stump 0.927+/-0.025   RF raw6 0.868+/-0.032   RF Magpie 0.826+/-0.027
  n=320  tau-stump 0.937+/-0.013   RF raw6 0.891+/-0.022   RF Magpie 0.836+/-0.019
  n=460  tau-stump 0.940+/-0.000   RF raw6 0.897+/-0.000   RF Magpie 0.836+/-0.000
extrapolation across anion families (accuracy):
  direction            tau<4.18   tau-stump(refit)   RF raw6   RF Magpie
  oxides -> halides    0.913      0.899              0.522     0.609   (n_test=207)
  halides -> oxides    0.919      0.919              0.339     0.642   (n_test=369)
Table S2: 73 compounds with PBE dH_dec; tau agrees with sign(dH_dec) for 64 (87.7%); t for 37
Table S3: 2021 double perovskites ({('Cs', 'Cl'): 990, ('MA', 'Br'): 1031})
  Cs2BB'Cl6: n=990, tau-predicted perovskite 833 (84.1%), t-predicted 927 (93.6%), P(tau)>0.8: 0
  MA2BB'Br6: n=1031, tau-predicted perovskite 860 (83.4%), t-predicted 860 (83.4%), P(tau)>0.8: 0
Table S3: max P(tau) 0.75, median 0.69; tau range 3.68-7.52
RF(raw 6, all 576) on Table S3 averaged-B inputs: predicts perovskite 66.8%; agrees with tau 82.4%
range check, Table S3 vs training: rA 1.88-2.17 (train 0.54-1.88), rX 1.81-1.96 (train 1.33-2.20)
wall 249 s
